Repository: shreejitverma/thebharatrepo

# The Bharat Repo

The evidence-based archive of the history, knowledge and living traditions of Bharat and Sanatana Dharma, live at https://www.thebharatrepo.com.

Every entry is placed in time on the **Kaalchakra**, every claim carries an evidence grade, and every external identifier is machine-verified before it is published.

## Principles

- No claim without a source, and every source verified against its registry.
- Every entity and article has a structured place in time; the build fails without one.
- Datings are plural: scholarship and tradition are shown side by side in separate lenses, never collapsed.
- Evidence grades A to E (attested, consensus, debated, traditional, speculative) are explained at `/methodology`.

The full editorial contract is in [`docs/editorial/STYLE.md`](docs/editorial/STYLE.md).
The product brief is in [`docs/prompts/kaalchakra-master-prompt.md`](docs/prompts/kaalchakra-master-prompt.md).

## Stack

- Next.js 16 App Router, React 19, static generation for every page.
- Content as YAML and Markdown in git, validated by Zod schemas at build time.
- Kaalchakra views (Wheel, River, List) are hand-written SVG with no charting dependency.

## Content layout

| Path | What |
|---|---|
| `content/entities/<type>/<slug>.yaml` | One entity (event, person, text, site, polity, artifact, tradition, concept, cosmology); id `<type>.<slug>` |
| `content/sources/<slug>.yaml` | One source; id `src.<slug>` |
| `content/verification.json` | Committed cache of registry checks (DOI, ISBN, OCLC, URL, Wikidata, Commons) |
| `content/corrections.yaml` | Public corrections log |
| `_content/<category>/<slug>.md` | Articles, with inline citations `[@src.id, locator]` |

## Commands

```sh
npm ci
npm run dev                     # local site at http://localhost:3000
npm test                        # unit tests (time engine, scale, schemas, loader, citations)
npm run typecheck
npm run lint
npm run content:validate        # schemas and cross-references; exit 1 on any problem
npm run content:report          # coverage: entities, grades, kinds, sources
npm run content:verify-sources  # resolve every DOI, ISBN, OCLC, QID and Commons file, and each URL that is a source's only identifier; exit 1 on any mismatch
npm run build                   # validate, offline verification gate and open data, then next build and the Pagefind index
npm run search:build            # rebuild only the Pagefind index from an existing .next build
npm run test:e2e                # Playwright and axe against a production build (desktop and mobile)
```

`npm run build` refuses to build when content is invalid or when any identifier lacks a matching verified record in `content/verification.json` (`content-verify-sources.ts --offline`).
Every cached verification is re-checked against the current title or name, so a reused or edited identifier cannot ride on an old success.

## Adding content

1. Read `docs/editorial/STYLE.md`.
2. Add sources and entities as YAML, or edit an article.
3. Run `npm run content:validate` and `npm run content:verify-sources` until both pass.
4. Open a pull request; a subject editor reviews before `review.status` moves past `draft`.

Large batches are written to `staging/<batch>/` (gitignored), validated in isolation with
`CONTENT_ROOTS=content:staging/<batch> ARTICLES_ROOT= npm run content:validate -- --scope staging/<batch>`,
and merged with `npm run content:merge -- staging/<batch>`, which re-validates the combined content, aborts on any conflict before writing, and never copies the staging verification cache.
Run `npm run content:verify-sources` after every merge.
The loader rejects raw negative years in datings; write BCE years as `"N BCE"` strings.
`npx tsx scripts/content-fix-bce.ts <entities-root>` mechanically rewrites a raw `-N` endpoint to `"N BCE"` where the entity's own text says "N BCE".

## Search

Search is [Pagefind](https://pagefind.app), built inside `npm run build` (`next build && tsx scripts/build-search.ts`), so the index can never be skipped by a package manager that ignores lifecycle scripts.
`scripts/build-search.ts` reads the prerendered HTML in `.next/server/app`, indexes every entity, article and source page under its real route, and writes `public/pagefind/`.
The build fails if any expected page is missing or unindexed.
On Vercel this is served because the Next.js builder collects `public/` only after the build command exits, and `vercel.json` pins that build command to `npm run build` so a dashboard override cannot drop the index; `vercel build` locally puts all of `public/pagefind/` in `.vercel/output/static/pagefind/`.
Content-hashed chunks (`/pagefind/{index,filter,fragment}/`) are served as immutable (`next.config.ts`); `pagefind.js` and `pagefind-entry.json` keep the default revalidation.

## Open data

Each build writes `public/data/archive.json` with every entity and source.

File: _content/science/ancient-metallurgy.md
---
title: "Metallurgy in Ancient India"
summary: "From Indus copper and bronze to iron, crucible steel, the Delhi Iron Pillar and zinc distillation at Zawar: what archaeometallurgy shows about Indian metalworking, with the dates that are secure and the ones still debated."
date: "2026-01-10"
updated: "2026-11-21"
tags: [science, technology, metallurgy, wootz, iron, zinc]
datings:
  - method: scholarly-consensus
    range: { earliest: "2600 BCE", latest: "1300 CE", precision: millennium, circa: true }
    grade: B
    label: "Span of the technologies discussed"
    sources: [src.kenoyer-1998-ancient-cities-indus, src.chakrabarti-1992-early-use-iron-india, src.craddock-1983-zinc-production-medieval-india]
    note: "From mature Harappan metalworking to the large-scale zinc works at Zawar. Individual technologies have their own, separately debated dates."
entities: [concept.iron-metallurgy-in-india, tradition.harappan-civilisation]
readingLevel: adult
review: { status: draft, author: "claude-sonnet-5-5" }
---

Metalworking in the Indian subcontinent has a long and well-documented history.
It runs from the copper and bronze of the Indus cities, through early iron, to a crucible steel that travelled far beyond India and a zinc industry that left behind ruined furnaces in Rajasthan.
Much of it is genuinely remarkable.
It is also easy to overstate, so this article separates what the evidence supports from what popular retellings add.

## Copper and bronze

Craftspeople of the Indus (Harappan) cities worked copper and its alloys on a large scale, making tools, vessels and ornaments by casting and by hammering sheet metal [@src.kenoyer-1998-ancient-cities-indus; @src.possehl-2002-indus-civilization].
Their metalworking is one strand of a wider craft economy that also included bead-making and long-distance trade [@src.kenoyer-1998-ancient-cities-indus].

## Iron

Iron smelting appears in the subcontinent in the later second and early first millennium BCE.
The standard scholarly position, set out by Dilip Chakrabarti, is that ironworking is securely attested across northern and peninsular India by about 1200 to 1000 BCE, in several regions at once [@src.chakrabarti-1992-early-use-iron-india].
Rakesh Tewari has argued from radiocarbon dates at sites in the central Ganga plain and the eastern Vindhyas that iron was being worked there even earlier, in the early second millennium BCE [@src.tewari-2003-origins-iron-working-india].
That position is a live debate, not a settled result, and the original version of this article's flat statement that "the Iron Age begins c. 1200 BCE" hid it.
Whichever view prevails, the evidence points to local development of ironworking in more than one region, rather than a single point of origin.

## Wootz: crucible steel

Wootz is the name used for a high-carbon steel made by melting iron with a carbon source in a sealed clay crucible.
The resulting ingot, forged into blades, can show a surface pattern of light and dark bands.
Blades of this kind became known in Europe as "Damascus steel"; the name is generally understood to refer to the trading city rather than the place of manufacture [@src.verhoeven-1996-wootz-damascus-steel-blades].

Why the pattern appears has been studied experimentally.
J. D. Verhoeven and A. H. Pendray, working with blacksmith-made reconstructions, found that the bands are produced by the clustering of carbide particles during the forging cycle, and that the process depends on the ingot's composition and on repeated forging at carefully controlled temperatures [@src.verhoeven-1996-wootz-damascus-steel-blades].
The craft was demanding, which helps explain why it was lost in some places and survived in others.

How early the technique began is not securely fixed, and the original article's date of "c. 300 BCE" is not one this article can support from the sources consulted.
Archaeometallurgists have documented a late, regionally organised form of the technology, the "Mysore process", at Ghattihosahalli in Karnataka [@src.rao-2021-mysore-process-crucible-steel].
Even the word is debated: one proposal derives "wootz" from a mistaken rendering of Sanskrit *utsa* [@src.dube-2014-wootz-utsa].

## The Iron Pillar of Delhi

The Iron Pillar stands in the Qutb complex in Delhi.
It is about 7 metres tall and weighs in the region of six tonnes or somewhat more, according to metallurgical studies [@src.balasubramaniam-2005-story-delhi-iron-pillar].
It is made of wrought iron, built up from many pieces forge-welded together [@src.balasubramaniam-2000-corrosion-delhi-iron-pillar].
A Sanskrit inscription in Gupta-period script praises a king named Chandra, usually identified as Chandragupta II, which is why the pillar is dated to about 400 CE [@src.balasubramaniam-2005-story-delhi-iron-pillar].
Where the pillar originally stood, and when it was moved to Delhi, are separate questions treated in R. Balasubramaniam's monograph [@src.balasubramaniam-2005-story-delhi-iron-pillar].

Its reputation for never rusting is overstated.
The pillar does corrode, but extremely slowly.
Balasubramaniam's analysis attributes this to a thin, adherent layer of crystalline iron hydrogen phosphate that forms on the surface and protects the metal beneath, helped by the iron's relatively high phosphorus content and the absence of lime in the slag from the smelting process [@src.balasubramaniam-2000-corrosion-delhi-iron-pillar].
In other words, the resistance has a materials-science explanation.

## Zinc at Zawar

Zawar, near Udaipur in Rajasthan, preserves one of the best-documented ancient zinc-smelting sites in the world.
Metallic zinc is awkward to make because it boils at a temperature close to the one at which its ore is reduced, so the metal leaves the furnace as vapour and has to be condensed [@src.craddock-1983-zinc-production-medieval-india].
At Zawar the smelters packed ore into sealed clay retorts, heated them, and condensed the zinc vapour in a lower chamber, a method of downward distillation described by P. T. Craddock and colleagues from the excavated furnaces and slag [@src.craddock-1983-zinc-production-medieval-india; @src.freestone-1990-zawar-materials-analysis].
The mines themselves were worked in antiquity, but the large-scale distillation industry is dated to the medieval period [@src.willies-1984-lead-zinc-mining-rajasthan; @src.craddock-1983-zinc-production-medieval-india].

The popular claim that India was "the first to master zinc distillation" is better phrased this way: Zawar is among the earliest known sites of large-scale zinc production by distillation, and the best-documented.
Whether other regions developed distillation independently earlier is a question the original article did not address, and which this article does not try to settle.

## What we can say

- Indus craftspeople were skilled copper and bronze workers.
- Iron smelting was established across India by about 1200 to 1000 BCE, with a debated earlier case from the Ganga plain.
- Wootz is Indian crucible steel, with an old but not precisely dated history.
- The Delhi Iron Pillar is a real achievement of forge-welding, and its durability is explained by its composition and surface film, not by mystery.
- Zawar was a major medieval zinc works, and among the earliest known large-scale ones.
